Repository: koocmitwho/experiment-to-cpfe-pipeline

# Experiment-to-CPFE Pipeline

简体中文 | [English](README.en.md)

当前公开版本：**v0.4.0**。[下载与安装包](https://github.com/koocmitwho/experiment-to-cpfe-pipeline/releases/tag/v0.4.0) · [版本变化](CHANGELOG.md)

**把实验与微结构数据整理成可追溯的样本，再按需要建集、训练、独立预测和评价。**

这是一个 Python 库和命令行工具。它把分散的表格、数组、试样信息与来源记录整理为统一 HDF5 样本，检查单位、行身份和数据划分，并为标量回归或受支持的 Abaqus 工作流准备输入。

例如，一份拉伸文件中的应变以百分数保存，应力以 MPa 保存；同一试样有多行测量。项目可以记录百分数到无量纲的换算，把整个试样放在同一数据分区，只用训练记录拟合归一化，再用冻结模型预测另一试样，最后对齐真值并输出 CSV 和误差指标。

> 数据检查和测试通过说明软件按所声明的规则运行。材料模型是否正确、实验是否足够独立、预测精度是否达到研究要求，需要另外设计和验证。

## 适合谁，能解决什么问题

适合需要整理材料实验数据、准备有限元输入或建立小型回归基线的研究者与工程开发者，尤其是希望保留原文件、试样身份、单位换算和训练划分的人。

主要用途包括：

- **整理多种数据。** 按明确配置读取表格、数值数组、网格、取向和图数据，保留来源与处理关系。
- **保留实验上下文。** 记录材料、几何、加载与测量信息，保留原始元数据和未知字段，区分已确认和缺失的信息。
- **构建可检查的数据集。** 按行身份对齐特征和目标，记录单位换算，按试样或显式分组划分 train、validation、test。
- **运行标量回归。** 使用 CPU OLS（普通最小二乘线性回归）或 MLP（多层感知机），只用训练记录拟合预处理和模型，用验证记录选模型。
- **分开预测与评价。** 用冻结检查点和输入数据生成预测，再用单独的真值数据评价，交付可读 CSV、中文摘要和机器可读记录。
- **衔接受支持的求解流程。** 检查和准备 Abaqus INP，记录 datacheck、analysis 与 ODB 提取阶段，导出 HDF5/NPZ，或按显式图声明导出 PyG。
- **管理固定案例任务。** 在 Windows 上通过 Python、JSON CLI、可选 MCP 或本地中文界面运行固定 Paramaterial 案例，保留任务、重试记录、预算和分层验收。

项目不会自动解释任意仪器格式、推断缺失的物理事实，或从任意实验自动建立晶体塑性本构模型。图像和厂商专有文件可能需要先由其他工具转成这里支持的数值格式。Abaqus 执行需要使用者自己的软件、模型和必要的编译工具链。

## 安装

需要 **Python 3.12 或更新版本**。基础依赖为 NumPy、pandas、h5py、Pydantic 和 PyYAML；pip 会按 [pyproject.toml](pyproject.toml) 安装。

公开源码与包可以独立使用，不需要私有代码、私有材料卡、训练权重或研究数据。基础示例不需要 PyTorch、PyG、GPU 或 Abaqus。大部分真实案例的数据需要另外下载；Paramaterial 小案例附带三条已获再分发许可的工程应力—应变曲线。

### 推荐：获取带示例的固定版本源码

以下命令在你选择的工作目录执行；如果目标目录已存在，先检查其中的版本和本地修改。

```text
git clone --branch v0.4.0 --depth 1 https://github.com/koocmitwho/experiment-to-cpfe-pipeline.git
cd experiment-to-cpfe-pipeline
python -m venv .venv
```

Windows PowerShell：

```powershell
.\.venv\Scripts\python.exe -m pip install -e .
.\.venv\Scripts\python.exe -m experiment_to_cpfe.cli --version
```

Linux/macOS shell：

```bash
.venv/bin/python -m pip install -e .
.venv/bin/python -m experiment_to_cpfe.cli --version
```

应显示 `pipeline 0.4.0`。这里直接使用虚拟环境中的解释器，不要求修改 PowerShell 执行策略。后续命令从仓库根目录运行，默认给出 Windows 写法；原有跨平台流程在 Linux/macOS 将 `.\.venv\Scripts\python.exe` 换成 `.venv/bin/python`。新增 harness 的任务执行当前仅支持 Windows。

没有 Git 时，也可下载 [Release 的源码包](https://github.com/koocmitwho/experiment-to-cpfe-pipeline/releases/download/v0.4.0/experiment_to_cpfe-0.4.0.tar.gz)，解压后在含 `pyproject.toml` 的目录安装。

### 安装库、CLI 和本地界面：使用 wheel

在新建或已有的独立虚拟环境中安装，例如 Windows：

```powershell
python -m venv .venv
.\.venv\Scripts\python.exe -m pip install "https://github.com/koocmitwho/experiment-to-cpfe-pipeline/releases/download/v0.4.0/experiment_to_cpfe-0.4.0-py3-non

# 三个公开拉伸试样：从 CSV 到可核对结果

简体中文 | [English](README.en.md)

本例处理 AA6061-T651 铝合金在 **20°C、A 批次**下的三个单轴拉伸试样。源码包已附带三条 CC BY 4.0 工程应力—应变曲线，共 1,889 行；不需要另外下载数据、训练模型或启动 Abaqus。

一次运行会按作者方法计算抗拉强度、弹性模量和 0.2% 规定塑性延伸强度，再通过已安装的公开流水线规范化为 HDF5、读回并重算，核对流转是否改变结果。

## 安装并运行

这个固定案例使用 **Python 3.12** 和独立环境。取得本项目 v0.3.1 源码后，在含 `pyproject.toml` 的目录执行：

```text
python -m venv .venv
```

Windows PowerShell：

```powershell
.\.venv\Scripts\python.exe -m pip install . -r examples/paramaterial_tensile/requirements.txt
.\.venv\Scripts\python.exe -B examples/paramaterial_tensile/workflow.py --run-dir runs/paramaterial-001
```

Linux/macOS 命令写法：

```bash
.venv/bin/python -m pip install . -r examples/paramaterial_tensile/requirements.txt
.venv/bin/python -B examples/paramaterial_tensile/workflow.py --run-dir runs/paramaterial-001
```

Windows/Linux 是本例的发布验收平台；macOS 未完成端到端验收。已安装 wheel 时也可直接使用源码包中的案例目录，入口不从仓库 `src/` 注入模块。`run.json` 记录实际加载的公开包版本及位置。

下一次改用新的 `--run-dir`。已有目录会被拒绝，原始 CSV 保持不变。运行依赖单列在 [requirements.txt](requirements.txt)，不增加主库的基础依赖。

## 看哪些文件

| 输出 | 内容 |
|---|---|
| `metrics.csv` | 三个试样的 UTS、E、Rp0.2 及处理窗口 |
| `metrics_comparison.csv` | 直接处理、流水线读回后处理和独立复算的对照 |
| `curves.png`、`proof_stress.png` | 完整原始/平移曲线和小应变 proof 计算图 |
| `curves/` | 保留原行号的逐行原始与修正曲线 |
| `normalized/` | 三个规范化 HDF5 样本与收据 |
| `verify_readback.json`、`run.json` | 新进程读回核对与运行状态 |

输出收据会记录使用者本机的文件位置；它们适合本地追溯，分享前应检查所含路径。

固定输入的参考计算值为：

| 试样 | 原始行数 | UTS / MPa | E / GPa | Rp0.2 / MPa |
|---|---:|---:|---:|---:|
| 055 | 614 | 277.081 | 63.703 | 251.966 |
| 056 | 645 | 277.834 | 54.345 | 252.887 |
| 057 | 630 | 280.209 | 65.257 | 254.024 |

这些是本项目独立重算的参考值，不是恢复出的作者逐试样真值；显示精度不代表实验测量精度。

公开安装包生成的[示例结果](results/README.md)随源码提供，可先查看再自行复跑：

## 处理口径

使用原版 Paramaterial **0.1.0**，并核对其处理模块的 SHA-256。先在完整曲线上求 UTS，再以**原始应变 `< 0.01`**取窗，按 36 MPa 预载与作者规则选择上下比例点，以两点割线求 E，沿应变轴修正零点，最后用原函数插值求 0.2% 偏移线交点。三个试样均沿用作者已保存的未剔除筛选记录。

HDF5 保存未经零点修正的输入，修正是后续派生操作。没有平滑、重排或转换为真实应力。图中的完整修正曲线应用同一平移量；E 和 proof 仍使用作者的小应变窗口。

本例验证文件流转和计算复现的一致性，不进行材料标定、跨材料预测或标准符合性认证。原数据论文的 20°C 参考表汇总多个批次，不是本例 A 批次三个试样的逐样本验收标准。

## 使用体验记录

一次先前的本地独立代理试用分别使用作者 Notebook 和复跑入口，两条路线都一次成功、九个指标相同。它说明已配置案例能够独立使用。该试用发生在本例公开移植之前，不是本发布版本的计时验收，也不能给出真人省时百分比。两条路线都允许一次启动；这里的便利是集中输出结果，并随运行自动保存来源、单位和读回检查。

## 来源与许可

[SOURCES.md](SOURCES.md) 保存数据记录、固定上游提交、试样对应、摘要、筛选依据和处理说明。数据与派生材料采用 CC BY 4.0；Paramaterial 及其示例的 MIT 文本位于 [licenses/](licenses/)。代码许可不替代数据许可。原论文全文、上游完整 Notebook、个人操作日志和本机环境不随本例分发。

File: examples/paramaterial_tensile/data/manifest.json
{
  "schema_version": 1,
  "dataset": {
    "doi": "10.17632/rd6jm9tyb6.2",
    "url": "https://data.mendeley.com/datasets/rd6jm9tyb6/2",
    "license": "CC-BY-4.0",
    "title": "Stress-strain data for aluminum 6061-T651 from 9 lots at 6 temperatures under uniaxial and plain strain tension",
    "contributors": [
      "Michael Shields",
      "B.S. Aakash",
      "JohnPatrick Connors"
    ]
  },
  "examples_commit": "77357000ebe4939fb540a0ef1e1071a14d3728e9",
  "paramaterial": {
    "version": "0.1.0",
    "processing_sha256": "5c991eebb20968e77d93522c4be50d4fa9812de8bf0d430471d46fadbd4e6d22"
  },
  "specimens": [
    {
      "sample_id": "test_ID_055",
      "filename": "test_ID_055.csv",
      "sha256": "35ed1f7b1e0406bba3ba903087e186097d60229f4a533b07188515845fb162b5",
      "rows": 614,
      "temperature_C": 20,
      "lot": "A",
      "specimen_number": 1,
      "original_filename": "T_020_A_1_001_022_03.csv",
      "upstream_url": "https://raw.githubusercontent.com/dan-slater/paramaterial-examples/77357000ebe4939fb540a0ef1e1071a14d3728e9/examples/dan-msc-basic-usage/data/01%20prepared%20data/test_ID_055.csv",
      "units": {
        "Strain": "1",
        "Stress_MPa": "MPa"
      },
      "screening": {
        "rejected": false,
        "source_url": "https://raw.githubusercontent.com/dan-slater/paramaterial-examples/77357000ebe4939fb540a0ef1e1071a14d3728e9/examples/dan-msc-basic-usage/info/screening-marked.pdf",
        "source_sha256": "df48554105ade7241295fab2788d0e5a7ebf34c3b79f5cf444342b9aacbabecc"
      }
    },
    {
      "sample_id": "test_ID_056",
      "filename": "test_ID_056.csv",
      "sha256": "4e381c1c478cb093788a5d7df9bf51d7d23a299b9fb2a7aa18351371f6ee24e1",
      "rows": 645,
      "temperature_C": 20,
      "lot": "A",
      "specimen_number": 2,
      "original_filename": "T_020_A_2_002_024_04.csv",
      "upstream_url": "https://raw.githubusercontent.com/dan-slater/paramaterial-examples/77357000ebe4939fb540a0ef1e1071a14d3728e9/examples/dan-msc-basic-usage/data/01%20prepared%20data/test_ID_056.csv",
      "units": {
        "Strain": "1",
        "Stress_MPa": "MPa"
      },
      "screening": {
        "rejected": false,
        "source_url": "https://raw.githubusercontent.com/dan-slater/paramaterial-examples/77357000ebe4939fb540a0ef1e1071a14d3728e9/examples/dan-msc-basic-usage/info/screening-marked.pdf",
        "source_sha256": "df48554105ade7241295fab2788d0e5a7ebf34c3b79f5cf444342b9aacbabecc"
      }
    },
    {
      "sample_id": "test_ID_057",
      "filename": "test_ID_057.csv",
      "sha256": "ab08b8e87472facdbb842b1dd7ed3567b50089269dc33655023944b495da50bb",
      "rows": 630,
      "temperature_C": 20,
      "lot": "A",
      "specimen_number": 3,
      "original_filename": "T_020_A_3_003_025_05.csv",
      "upstream_url": "https://raw.githubusercontent.com/dan-slater/paramaterial-examples/77357000ebe4939fb540a0ef1e1071a14d3728e9/examples/dan-msc-basic-usage/data/01%20prepared%20data/test_ID_057.csv",
      "units": {
        "Strain": "1",
        "Stress_MPa": "MPa"
      },
      "screening": {
        "rejected": false,
        "source_url": "https://raw.githubusercontent.com/dan-slater/paramaterial-examples/77357000ebe4939fb540a0ef1e1071a14d3728e9/examples/dan-msc-basic-usage/info/screening-marked.pdf",
        "source_sha256": "df48554105ade7241295fab2788d0e5a7ebf34c3b79f5cf444342b9aacbabecc"
      }
    }
  ]
}

File: examples/paramaterial_tensile/data/reference_metrics.json
{
  "kind": "independent_recalculation_not_author_truth",
  "specimens": [
    {
      "sample_id": "test_ID_055",
      "UTS_MPa": 277.080919182671,
      "E_MPa": 63702.73562050127,
      "Rp02_MPa": 251.9659672796517
    },
    {
      "sample_id": "test_ID_056",
      "UTS_MPa": 277.834142238505,
      "E_MPa": 54345.38412413871,
      "Rp02_MPa": 252.88748700843635
    },
    {
      "sample_id": "test_ID_057",
      "UTS_MPa": 280.209188306993,
      "E_MPa": 65257.0047943025,
      "Rp02_MPa": 254.02447228513756
    }
  ]
}
